Repository: IsaiahB14/Wet-Silicon-Oxidation--Thin-Films

# Physics-Informed Machine Learning Model for Wet Thermal Oxidation of Silicon

## Project Overview

This project is a proof of concept showing that a Chemical Engineering student with very little coding experience, but a strong interest in AI, machine learning, and semiconductor processing, can build a functional hybrid model that combines physics and machine learning.

The goal of the project is to predict silicon dioxide growth during wet thermal oxidation in a furnace using experimental data collected at Oregon State University. The model predicts oxide thickness from oxidation temperature and time, and it can also help estimate what process conditions may be needed to reach a desired oxide thickness within the experimental range.

This repository represents a working pipeline that combines:

- Deal-Grove oxidation physics
- Arrhenius temperature fitting
- Gaussian Process residual correction
- a simple Streamlit GUI for interactive predictions

A large portion of this project was vibe-coded as a way to explore what is possible with limited programming experience. Even so, the final result is a functional and fitted proof of concept that demonstrates how domain knowledge in chemical engineering can be combined with modern AI tools to make a useful predictive model.

Clearly, this project could become much stronger with more experimental data, broader validation, and further refinement of the model structure.

---

## Project Pipeline

The workflow used in this project follows the sequence below:

Experimental Oxidation Data  
↓  
Deal–Grove Model Fit  
↓  
Extraction of B at Each Temperature  
↓  
Arrhenius Temperature Fit  
↓  
Physics-Based Thickness Prediction  
↓  
Residual Calculation (Measured − Physics)  
↓  
Gaussian Process Residual Model  
↓  
Hybrid Prediction (Physics + GP Correction)  
↓  
Streamlit GUI for Interactive Predictions

## Working Experimental Range

This model is currently intended only for interpolation within the experimental range used in the dataset:

- **Temperature:** 1000 to 1150 °C
- **Time:** 15 to 45 minutes

Predictions outside of this range should be treated cautiously.

---

## Model Methodology

## 1. Deal-Grove Oxidation Physics

The starting point for the model is the Deal-Grove oxidation equation:

\[
x^2 + Ax = B(t + \tau)
\]

Where:

- \(x\) = oxide thickness
- \(t\) = oxidation time
- \(A\) = transition parameter between reaction-limited and diffusion-limited behavior
- \(B\) = diffusion-related oxidation constant
- \(\tau\) = time offset

Because the dataset was limited, the parameter **A** was fixed at **0.2 µm** to stabilize the fitting process. The model then solved for **B** at each furnace temperature.

---

## 2. Fitting B at Each Temperature

Door wafer oxidation data was used at four temperatures:

- 1000 °C
- 1050 °C
- 1100 °C
- 1150 °C

For each temperature, the Deal-Grove equation was fit to the oxide thickness vs. time data to estimate an effective **B** value. This produced one fitted diffusion constant for each furnace temperature.

These values are stored in the fitted parameter CSV files and form the bridge between the physical model and the temperature dependence.

---

## 4. Physics-Based Thickness Prediction

Once the Arrhenius form of **B(T)** is known, it is plugged back into the Deal-Grove equation:

\[
x^2 + Ax = B(T)t
\]

The quadratic is then solved for oxide thickness to generate a baseline physics prediction for any temperature and time pair within the modeled range.

This prediction captures the main physical oxidation trend, but it does not fully account for furnace-specific effects and experimental variation.

---

## 5. Residual Calculation

To improve the baseline model, source wafer measurements were compared against the physics-based predictions:

\[
\text{residual} = x_{\text{measured}} - x_{\text{physics}}
\]

These residuals capture the part of the behavior that the pure physics model does not explain, such as:

- furnace non-uniformity
- position effects
- flow differences
- small systematic measurement deviations

---

## Repository File Guide

### `data/`
Contains processed CSV files used throughout the fitting and validation workflow. These include cleaned oxidation datasets, fitted Arrhenius parameters, calibrated Deal-Grove parameters, and model prediction outputs.

Examples include:
- oxidation datasets
- per-temperature fitted parameter tables
- training and validation prediction outputs
- Arrhenius parameter summaries

### `maindata/`
Contains residual-related datasets and Gaussian Process training or validation outputs.

Examples include:
- residual datasets
- GP training predictions
- GP validation predictions

### `MLTrainData/`
Contains saved machine learning artifacts and prediction files used by the Gaussian Process portion of the project.

Examples include:
- trained GP model `.joblib` files
- input scaler `.joblib`
- prediction CSV outputs

File: data/osu_gp_ready_dataset.csv
run_id,boat_id,wafer_id,wafer_label,wafer_number,position,position_code,wafer_broken_flag,valid_final_measurement,temp_C,oxidation_time_min,loading_time_min,unloading_time_min,cooling_time_min,native_oxide_nm,native_std_nm,native_uniformity,final_thickness_nm,final_std_nm,final_uniformity,growth_nm,pair_pct_difference,master_row,predicted_growth_nm,residual_nm
R01,1,W01,1.0,1,source,0,False,True,1000.0,43.2,1.7166666666666666,1.2666666666666666,15.0,3.137,0.085,0.973,65.783,3.764,0.943,62.646,10.86,3,247.70175565138726,-185.05575565138724
R01,1,W02,2.0,2,door,1,False,True,1000.0,43.2,1.7166666666666666,1.2666666666666666,15.0,3.103,0.139,0.955,58.639,2.283,0.961,55.536,,4,247.70175565138726,-192.16575565138726
R02,2,W03,3.0,3,source,0,False,True,1000.0,27.916666666666668,1.1,0.7666666666666667,13.0,3.041,0.1076750338,0.965,70.532,5.736,0.919,67.491,16.68,5,192.47102045083716,-124.98002045083716
R02,2,W04,4.0,4,door,1,False,True,1000.0,27.916666666666668,1.1,0.7666666666666667,13.0,2.963,0.03483116588,0.988,58.767,2.033,0.965,55.804,,6,192.47102045083716,-136.66702045083716
R03,3,W05,5 (broken),5,source,0,True,True,1000.0,14.033333333333331,0.9333333333333332,1.0333333333333334,,2.941,0.01787282669,0.994,27.633,1.24,0.955,24.692,8.269,7,133.50262038038414,-108.81062038038414
R03,3,W06,6.0,6,door,1,False,True,1000.0,14.033333333333331,0.9333333333333332,1.0333333333333334,,3.028,0.1181646672,0.961,25.348,1.081,0.957,22.32,,8,133.50262038038414,-111.18262038038415
R04,4,W07,7.0,7,source,0,False,True,1050.0,44.483333333333334,0.95,1.4833333333333334,10.0,2.93,0.0406299226,0.986,253.42,7.297,0.971,250.49,7.167,9,340.62831542509394,-90.13831542509394
R04,4,W08,8.0,8,door,1,False,True,1050.0,44.483333333333334,0.95,1.4833333333333334,10.0,2.909,0.02396527,0.992,235.258,4.669,0.98,232.349,,10,340.62831542509394,-108.27931542509396
R05,5,W09,9.0,9,source,0,False,True,1050.0,28.216666666666665,0.7833333333333333,1.25,10.0,2.927,0.0441738212,0.985,140.544,8.895,0.937,137.61700000000002,9.592,11,268.77677850209545,-131.15977850209543
R05,5,W10,10.0,10,door,1,False,True,1050.0,28.216666666666665,0.7833333333333333,1.25,10.0,2.949,0.07681217224,0.974,127.063,4.256,0.967,124.114,,12,268.77677850209545,-144.66277850209545
R06,6,W11,11.0,11,source,0,False,True,1050.0,13.216666666666669,0.8,1.3666666666666667,10.0,2.906,0.007809501022,0.997,67.919,4.72,0.931,65.01299999999999,4.85,13,187.26490738888128,-122.25190738888129
R06,6,W12,12.0,12,door,1,False,True,1050.0,13.216666666666669,0.8,1.3666666666666667,10.0,2.946,0.08179684959,0.972,64.625,4.534,0.93,61.679,,14,187.26490738888128,-125.58590738888128
R07,7,W13,13.0,13,source,0,False,True,1100.0,16.7,1.5333333333333334,1.6666666666666667,10.0,2.889,0.01368569456,0.995,249.15101864864863,10.106172766274517,0.959,246.26201864864865,3.025,15,266.092544505636,-19.83052585698735
R07,7,W14,14.0,14,door,1,False,True,1100.0,16.7,1.5333333333333334,1.6666666666666667,10.0,3.022,0.1410314929,0.953,241.61476135135132,10.200782787172136,0.958,238.59276135135133,,16,266.092544505636,-27.49978315428467
R08,8,W15,15 BROKE ON ENTER N/A,15,source,0,True,False,1100.0,29.133333333333333,1.5666666666666669,2.25,10.0,3.022,0.1410314929,0.953,,,,,,17,343.1587975668178,
R08,8,W16,16.0,16,door,1,False,True,1100.0,29.133333333333333,1.5666666666666669,2.25,10.0,2.882,0.01600908824,0.994,269.3306827027027,13.120019171051082,0.951,266.4486827027027,,18,343.1587975668178,-76.7101148641151
R09,9,W17,17.0,17,source,0,False,True,1100.0,44.11666666666667,2.033333333333333,1.8,10.0,2.884,0.0161483401,0.994,367.2619810000001,13.87338360213414,0.962,364.377981,9.148,19,420.1884124984888,-55.81043149848881
R09,9,W18,18.0,18,door,1,False,True,1100.0,44.11666666666667,2.033333333333333,1.8,10.0,2.884,0.0161483401,0.994,333.66520486486485,13.545304498818926,0.959,330.78120486486483,,20,420.1884124984888,-89.40720763362395
R10,10,W19,19.0,19,source,0,False,True,1150.0,14.7,1.5833333333333333,1.4833333333333334,10.0,2.888,0.04914905295,0.983,324.551611,0.8745993133940878,0.997,321.663611,1.364,21,308.12804464490625,13.53556635509375
R10,10,W20,20.0,20,door,1,False,True,1150.0,14.7,1.5833333333333333,1.4833333333333334,10.0,2.819,0.01971934521,0.993,320.12398540540534,1.0342549150365858,0.997,317.3049854054053,,22,308.12804464490625,9.176940760499065
R11,11,W21,21.0,21,source,0,False,True,1150.0,30.2,1.0833333333333333,1.6666666666666667,10.0,3.056,0.1050427299,0.966,438.38910489189186,6.316751158762119,0.986,435.3331048918919,6.936,23,418.4564648068976,16.87664008499428
R11,11,W22,22.0,22,door,1,False,True,1150.0,30.2,1.0833333333333333,1.6666666666666667,10.0,2.857,0.04472159466,0.984,407.98137918918934,7.825560141539022,0.981,405.1243791891893,,24,418.4564648068976,-13.332085617708287
R12,12,W23,23.0,23,source,0,False,True,1150.0,45.016666666666666,0.9333333333333332,0.8666666666666667,10.0,3.001,0.02047364997,0.993,596.463688972973,1.3260721227590408,0.998,593.4626889729731,0.815,25,503.66591745453195,89.79677151844112
R12,12,W24,24.0,24,door,1,False,True,1150.0,45.016666666666666,0.9333333333333332,0.8666666666666667,10.0,2.8059231351351346,0.0208238602718165,0.993,591.6052114324324,1.1734426386015144,0.998,588.7992882972973,,26,503.66591745453195,85.13337084276532

File: data/osu_oxidation_clean_dataset.csv
run_id,boat_id,wafer_id,wafer_label,wafer_number,position,position_code,wafer_broken_flag,valid_final_measurement,temp_C,oxidation_time_min,loading_time_min,unloading_time_min,cooling_time_min,native_oxide_nm,native_std_nm,native_uniformity,final_thickness_nm,final_std_nm,final_uniformity,growth_nm,pair_pct_difference,master_row
R01,1,W01,1.0,1,source,0,False,True,1000.0,43.2,1.7166666666666666,1.2666666666666666,15.0,3.137,0.085,0.973,65.783,3.764,0.943,62.646,10.86,3
R01,1,W02,2.0,2,door,1,False,True,1000.0,43.2,1.7166666666666666,1.2666666666666666,15.0,3.103,0.139,0.955,58.639,2.283,0.961,55.536,,4
R02,2,W03,3.0,3,source,0,False,True,1000.0,27.916666666666668,1.1,0.7666666666666667,13.0,3.041,0.1076750338,0.965,70.532,5.736,0.919,67.491,16.68,5
R02,2,W04,4.0,4,door,1,False,True,1000.0,27.916666666666668,1.1,0.7666666666666667,13.0,2.963,0.03483116588,0.988,58.767,2.033,0.965,55.804,,6
R03,3,W05,5 (broken),5,source,0,True,True,1000.0,14.033333333333333,0.9333333333333333,1.0333333333333334,,2.941,0.01787282669,0.994,27.633,1.24,0.955,24.692,8.269,7
R03,3,W06,6.0,6,door,1,False,True,1000.0,14.033333333333333,0.9333333333333333,1.0333333333333334,,3.028,0.1181646672,0.961,25.348,1.081,0.957,22.32,,8
R04,4,W07,7.0,7,source,0,False,True,1050.0,44.483333333333334,0.95,1.4833333333333334,10.0,2.93,0.0406299226,0.986,253.42,7.297,0.971,250.48999999999998,7.167,9
R04,4,W08,8.0,8,door,1,False,True,1050.0,44.483333333333334,0.95,1.4833333333333334,10.0,2.909,0.02396527,0.992,235.258,4.669,0.98,232.34900000000002,,10
R05,5,W09,9.0,9,source,0,False,True,1050.0,28.216666666666665,0.7833333333333333,1.25,10.0,2.927,0.0441738212,0.985,140.544,8.895,0.937,137.61700000000002,9.592,11
R05,5,W10,10.0,10,door,1,False,True,1050.0,28.216666666666665,0.7833333333333333,1.25,10.0,2.949,0.07681217224,0.974,127.063,4.256,0.967,124.114,,12
R06,6,W11,11.0,11,source,0,False,True,1050.0,13.216666666666667,0.8,1.3666666666666667,10.0,2.906,0.007809501022,0.997,67.919,4.72,0.931,65.01299999999999,4.85,13
R06,6,W12,12.0,12,door,1,False,True,1050.0,13.216666666666667,0.8,1.3666666666666667,10.0,2.946,0.08179684959,0.972,64.625,4.534,0.93,61.679,,14
R07,7,W13,13.0,13,source,0,False,True,1100.0,16.7,1.5333333333333334,1.6666666666666667,10.0,2.889,0.01368569456,0.995,249.15101864864866,10.106172766274517,0.959,246.26201864864865,3.025,15
R07,7,W14,14.0,14,door,1,False,True,1100.0,16.7,1.5333333333333334,1.6666666666666667,10.0,3.022,0.1410314929,0.953,241.61476135135132,10.200782787172136,0.958,238.59276135135133,,16
R08,8,W15,15 BROKE ON ENTER N/A,15,source,0,True,False,1100.0,29.133333333333333,1.5666666666666667,2.25,10.0,3.022,0.1410314929,0.953,,,,,,17
R08,8,W16,16.0,16,door,1,False,True,1100.0,29.133333333333333,1.5666666666666667,2.25,10.0,2.882,0.01600908824,0.994,269.3306827027027,13.120019171051082,0.951,266.4486827027027,,18
R09,9,W17,17.0,17,source,0,False,True,1100.0,44.11666666666667,2.033333333333333,1.8,10.0,2.884,0.0161483401,0.994,367.26198100000005,13.873383602134139,0.962,364.37798100000003,9.148,19
R09,9,W18,18.0,18,door,1,False,True,1100.0,44.11666666666667,2.033333333333333,1.8,10.0,2.884,0.0161483401,0.994,333.66520486486485,13.545304498818926,0.959,330.78120486486483,,20
R10,10,W19,19.0,19,source,0,False,True,1150.0,14.7,1.5833333333333333,1.4833333333333334,10.0,2.888,0.04914905295,0.983,324.551611,0.8745993133940878,0.997,321.663611,1.364,21
R10,10,W20,20.0,20,door,1,False,True,1150.0,14.7,1.5833333333333333,1.4833333333333334,10.0,2.819,0.01971934521,0.993,320.12398540540534,1.0342549150365858,0.997,317.3049854054053,,22
R11,11,W21,21.0,21,source,0,False,True,1150.0,30.2,1.0833333333333333,1.6666666666666667,10.0,3.056,0.1050427299,0.966,438.38910489189186,6.316751158762119,0.986,435.3331048918919,6.936,23
R11,11,W22,22.0,22,door,1,False,True,1150.0,30.2,1.0833333333333333,1.6666666666666667,10.0,2.857,0.04472159466,0.984,407.98137918918934,7.825560141539022,0.981,405.1243791891893,,24
R12,12,W23,23.0,23,source,0,False,True,1150.0,45.016666666666666,0.9333333333333333,0.8666666666666667,10.0,3.001,0.02047364997,0.993,596.463688972973,1.3260721227590408,0.998,593.4626889729731,0.815,25
R12,12,W24,24.0,24,door,1,False,True,1150.0,45.016666666666666,0.9333333333333333,0.8666666666666667,10.0,2.8059231351351346,0.02082386027181655,0.993,591.6052114324324,1.1734426386015144,0.998,588.7992882972973,,26

File: data/osu_source_fixedA_predictions.csv
run_id,boat_id,wafer_id,wafer_label,wafer_number,position,position_code,wafer_broken_flag,valid_final_measurement,temp_C,oxidation_time_min,loading_time_min,unloading_time_min,cooling_time_min,native_oxide_nm,native_std_nm,native_uniformity,final_thickness_nm,final_std_nm,final_uniformity,growth_nm,pair_pct_difference,master_row,predicted_growth_nm,residual_nm,time_hr,growth_um,A_um_fit,B_um2_per_hr_fit,BA_um_per_hr_fit,tau_hr_fit,pred_growth_nm_fit,residual_nm_fit
R03,3,W05,5 (broken),5,source,0,True,True,1000.0,14.033333333333331,0.9333333333333332,1.0333333333333334,,2.941,0.01787282669,0.994,27.633,1.24,0.955,24.692,8.269,7,133.50262038038414,-108.81062038038414,0.23388888888888887,0.024692,0.2,0.025210409996876005,0.12605204998438002,0.0,26.081064330067683,-1.3890643300676828
R02,2,W03,3.0,3,source,0,False,True,1000.0,27.916666666666668,1.1,0.7666666666666667,13.0,3.041,0.1076750338,0.965,70.532,5.736,0.919,67.491,16.68,5,192.47102045083716,-124.98002045083716,0.4652777777777778,0.067491,0.2,0.025210409996876005,0.12605204998438002,0.0,47.41045939896241,20.08054060103759
R06,6,W11,11.0,11,source,0,False,True,1050.0,13.216666666666669,0.8,1.3666666666666667,10.0,2.906,0.007809501022,0.997,67.919,4.72,0.931,65.01299999999999,4.85,13,187.26490738888128,-122.25190738888128,0.22027777777777782,0.06501299999999999,0.2,0.10319141180784472,0.5159570590392235,0.0,80.9164859231562,-15.903485923156211
R05,5,W09,9.0,9,source,0,False,True,1050.0,28.216666666666665,0.7833333333333333,1.25,10.0,2.927,0.0441738212,0.985,140.544,8.895,0.937,137.61700000000002,9.592,11,268.77677850209545,-131.15977850209543,0.47027777777777774,0.13761700000000002,0.2,0.10319141180784472,0.5159570590392235,0.0,141.92690596695678,-4.309905966956762
R04,4,W07,7.0,7,source,0,False,True,1050.0,44.483333333333334,0.95,1.4833333333333334,10.0,2.93,0.0406299226,0.986,253.42,7.297,0.971,250.49,7.167,9,340.62831542509394,-90.13831542509394,0.7413888888888889,0.25049,0.2,0.10319141180784472,0.5159570590392235,0.0,194.11726597242432,56.37273402757569
R07,7,W13,13.0,13,source,0,False,True,1100.0,16.7,1.5333333333333334,1.6666666666666667,10.0,2.889,0.01368569456,0.995,249.15101864864863,10.106172766274517,0.959,246.26201864864865,3.025,15,266.092544505636,-19.83052585698735,0.2783333333333333,0.24626201864864866,0.2,0.30273939403207556,1.5136969701603777,0.0,207.021928650481,39.24008999816766
R09,9,W17,17.0,17,source,0,False,True,1100.0,44.11666666666667,2.033333333333333,1.8,10.0,2.884,0.0161483401,0.994,367.2619810000001,13.87338360213414,0.962,364.377981,9.148,19,420.1884124984888,-55.81043149848881,0.7352777777777778,0.36437798099999996,0.2,0.30273939403207556,1.5136969701603777,0.0,382.28368092824326,-17.90569992824328
R10,10,W19,19.0,19,source,0,False,True,1150.0,14.7,1.5833333333333333,1.4833333333333334,10.0,2.888,0.04914905295,0.983,324.551611,0.8745993133940878,0.997,321.663611,1.364,21,308.12804464490625,13.53556635509375,0.245,0.321663611,0.2,0.6287908830729723,3.143954415364861,0.0,305.03551245894255,16.628098541057454
R11,11,W21,21.0,21,source,0,False,True,1150.0,30.2,1.0833333333333333,1.6666666666666667,10.0,3.056,0.1050427299,0.966,438.38910489189186,6.316751158762119,0.986,435.3331048918919,6.936,23,418.4564648068976,16.87664008499428,0.5033333333333333,0.43533310489189186,0.2,0.6287908830729723,3.143954415364861,0.0,471.39426943812566,-36.06116454623378
R12,12,W23,23.0,23,source,0,False,True,1150.0,45.016666666666666,0.9333333333333332,0.8666666666666667,10.0,3.001,0.02047364997,0.993,596.463688972973,1.3260721227590408,0.998,593.4626889729731,0.815,25,503.6659174545319,89.79677151844112,0.7502777777777777,0.593462688972973,0.2,0.6287908830729723,3.143954415364861,0.0,594.0949693225821,-0.6322803496090046
