Repository: IsaiahB14/Wet-Silicon-Oxidation--Thin-Films

# Physics-Informed Machine Learning Model for Wet Thermal Oxidation of Silicon

## Project Overview

This project is a proof of concept showing that a Chemical Engineering student with very little coding experience, but a strong interest in AI, machine learning, and semiconductor processing, can build a functional hybrid model that combines physics and machine learning.

The goal of the project is to predict silicon dioxide growth during wet thermal oxidation in a furnace using experimental data collected at Oregon State University. The model predicts oxide thickness from oxidation temperature and time, and it can also help estimate what process conditions may be needed to reach a desired oxide thickness within the experimental range.

This repository represents a working pipeline that combines:

- Deal-Grove oxidation physics
- Arrhenius temperature fitting
- Gaussian Process residual correction
- a simple Streamlit GUI for interactive predictions

A large portion of this project was vibe-coded as a way to explore what is possible with limited programming experience. Even so, the final result is a functional and fitted proof of concept that demonstrates how domain knowledge in chemical engineering can be combined with modern AI tools to make a useful predictive model.

Clearly, this project could become much stronger with more experimental data, broader validation, and further refinement of the model structure.

---

## Project Pipeline

The workflow used in this project follows the sequence below:

Experimental Oxidation Data  
↓  
Deal–Grove Model Fit  
↓  
Extraction of B at Each Temperature  
↓  
Arrhenius Temperature Fit  
↓  
Physics-Based Thickness Prediction  
↓  
Residual Calculation (Measured − Physics)  
↓  
Gaussian Process Residual Model  
↓  
Hybrid Prediction (Physics + GP Correction)  
↓  
Streamlit GUI for Interactive Predictions

## Working Experimental Range

This model is currently intended only for interpolation within the experimental range used in the dataset:

- **Temperature:** 1000 to 1150 °C
- **Time:** 15 to 45 minutes

Predictions outside of this range should be treated cautiously.

---

## Model Methodology

## 1. Deal-Grove Oxidation Physics

The starting point for the model is the Deal-Grove oxidation equation:

\[
x^2 + Ax = B(t + \tau)
\]

Where:

- \(x\) = oxide thickness
- \(t\) = oxidation time
- \(A\) = transition parameter between reaction-limited and diffusion-limited behavior
- \(B\) = diffusion-related oxidation constant
- \(\tau\) = time offset

Because the dataset was limited, the parameter **A** was fixed at **0.2 µm** to stabilize the fitting process. The model then solved for **B** at each furnace temperature.

---

## 2. Fitting B at Each Temperature

Door wafer oxidation data was used at four temperatures:

- 1000 °C
- 1050 °C
- 1100 °C
- 1150 °C

For each temperature, the Deal-Grove equation was fit to the oxide thickness vs. time data to estimate an effective **B** value. This produced one fitted diffusion constant for each furnace temperature.

These values are stored in the fitted parameter CSV files and form the bridge between the physical model and the temperature dependence.

---

## 4. Physics-Based Thickness Prediction

Once the Arrhenius form of **B(T)** is known, it is plugged back into the Deal-Grove equation:

\[
x^2 + Ax = B(T)t
\]

The quadratic is then solved for oxide thickness to generate a baseline physics prediction for any temperature and time pair within the modeled range.

This prediction captures the main physical oxidation trend, but it does not fully account for furnace-specific effects and experimental variation.

---

## 5. Residual Calculation

To improve the baseline model, source wafer measurements were compared against the physics-based predictions:

\[
\text{residual} = x_{\text{measured}} - x_{\text{physics}}
\]

These residuals capture the part of the behavior that the pure physics model does not explain, such as:

- furnace non-uniformity
- position effects
- flow differences
- small systematic measurement deviations

---

## Repository File Guide

### `data/`
Contains processed CSV files used throughout the fitting and validation workflow. These include cleaned oxidation datasets, fitted Arrhenius parameters, calibrated Deal-Grove parameters, and model prediction outputs.

Examples include:
- oxidation datasets
- per-temperature fitted parameter tables
- training and validation prediction outputs
- Arrhenius parameter summaries

### `maindata/`
Contains residual-related datasets and Gaussian Process training or validation outputs.

Examples include:
- residual datasets
- GP training predictions
- GP validation predictions

### `MLTrainData/`
Contains saved machine learning artifacts and prediction files used by the Gaussian Process portion of the project.

Examples include:
- trained GP model `.joblib` files
- input scaler `.joblib`
- prediction CSV outputs

File: maindata/osu_source_residual_dataset.csv
run_id,boat_id,wafer_id,wafer_label,wafer_number,position,position_code,wafer_broken_flag,valid_final_measurement,temp_C,oxidation_time_min,loading_time_min,unloading_time_min,cooling_time_min,native_oxide_nm,native_std_nm,native_uniformity,final_thickness_nm,final_std_nm,final_uniformity,growth_nm,pair_pct_difference,master_row,predicted_growth_nm,residual_nm,door_baseline_pred_nm,B_interp_um2_per_hr,source_residual_nm
R03,3,W05,5 (broken),5,source,0,True,True,1000.0,14.033333333333331,0.9333333333333332,1.0333333333333334,,2.941,0.01787282669,0.994,27.633,1.24,0.955,24.692,8.269,7,133.50262038038414,-108.81062038038414,30.00529106404526,0.0295070695210566,-5.313291064045259
R02,2,W03,3.0,3,source,0,False,True,1000.0,27.916666666666668,1.1,0.7666666666666667,13.0,3.041,0.1076750338,0.965,70.532,5.736,0.919,67.491,16.68,5,192.47102045083716,-124.98002045083716,54.04214921732173,0.0295070695210566,13.44885078267827
R06,6,W11,11.0,11,source,0,False,True,1050.0,13.216666666666669,0.8,1.3666666666666667,10.0,2.906,0.007809501022,0.997,67.919,4.72,0.931,65.01299999999999,4.85,13,187.26490738888128,-122.25190738888128,72.87717293845367,0.0902792697648061,-7.864172938453677
R05,5,W09,9.0,9,source,0,False,True,1050.0,28.216666666666665,0.7833333333333333,1.25,10.0,2.927,0.0441738212,0.985,140.544,8.895,0.937,137.61700000000002,9.592,11,268.77677850209545,-131.15977850209543,129.0334786977518,0.0902792697648061,8.583521302248215
R04,4,W07,7.0,7,source,0,False,True,1050.0,44.483333333333334,0.95,1.4833333333333334,10.0,2.93,0.0406299226,0.986,253.42,7.297,0.971,250.49,7.167,9,340.62831542509394,-90.13831542509394,177.36626957982807,0.0902792697648061,73.12373042017194
R07,7,W13,13.0,13,source,0,False,True,1100.0,16.7,1.5333333333333334,1.6666666666666667,10.0,2.889,0.01368569456,0.995,249.15101864864863,10.106172766274517,0.959,246.26201864864865,3.025,15,266.092544505636,-19.83052585698735,184.3720141819755,0.2546135656883126,61.89000446667316
R09,9,W17,17.0,17,source,0,False,True,1100.0,44.11666666666667,2.033333333333333,1.8,10.0,2.884,0.0161483401,0.994,367.2619810000001,13.87338360213414,0.962,364.377981,9.148,19,420.1884124984888,-55.81043149848881,344.0852359304222,0.2546135656883126,20.29274506957779
R10,10,W19,19.0,19,source,0,False,True,1150.0,14.7,1.5833333333333333,1.4833333333333334,10.0,2.888,0.04914905295,0.983,324.551611,0.8745993133940878,0.997,321.663611,1.364,21,308.12804464490625,13.53556635509375,316.61590644737714,0.667627810224366,5.047704552622861
R11,11,W21,21.0,21,source,0,False,True,1150.0,30.2,1.0833333333333333,1.6666666666666667,10.0,3.056,0.1050427299,0.966,438.38910489189186,6.316751158762119,0.986,435.3331048918919,6.936,23,418.4564648068976,16.87664008499428,488.25107832137826,0.667627810224366,-52.91797342948638
R12,12,W23,23.0,23,source,0,False,True,1150.0,45.016666666666666,0.9333333333333332,0.8666666666666667,10.0,3.001,0.02047364997,0.993,596.463688972973,1.3260721227590408,0.998,593.4626889729731,0.815,25,503.6659174545319,89.79677151844112,614.7771050039174,0.667627810224366,-21.314416030944358
